Repository: raulgarciadiez/myspot_2024_07

Beamtime at myspot
July 2024
Rosario, Raul y Andres

NEXAFS/EXAFS/XRD

File: S7-NiFe-6Sm/Fe_REF_XAS_position.dat
Reference,Energy (eV)
Fe foil,7111.239375097091
FeO,7121.044370293687
Fe2O3,7126.05676626845
Fe3O4,7123.814528030327
NiFe2O4,7125.4183902721625

File: S7-NiFe-6Sm/Ni_REF_XAS_position_derivative.dat
Reference,Edge Energy (eV),Edge Energy (eV)_PVfit_of 1derivative, Edge Energy (eV)_2derivative 
Ni metal,8333.2,8339.314586335322,8333.6 
NiO,8326.0,8345.520568356733,8346.8 
NiF2O4,8326.4,8344.118684339965,8345.4

File: S7-NiFe-6Sm/Fe_REF_XAS.dat (part 2 of 2)
Energy	Fe foil	FeO	Fe2O3	Fe3O4	NiFe2O4
7175.2	0.983546714314908	0.708673521722085	1.00970506402588	0.993393626728805	0.931702686440954
7175.4	0.985659929136817	0.708672437417395	1.01462409453013	0.995416451530532	0.935688430596606
7175.6	0.987773143958735	0.708648660437581	1.01955728170093	0.997439276332269	0.939629268708709
7175.8	0.987748494314342	0.707435134638071	1.02470796049146	0.999462101133992	0.942432228969509
7176	0.987722723208394	0.706229498951687	1.02986509708456	1.00147042627641	0.945235189230309
7176.2	0.987696952102445	0.706228414646997	1.03008861874289	1.0014758424909	0.946335265049169
7176.4	0.987671180996496	0.706227330342308	1.03009673046829	1.0014812587054	0.947332923575657
7176.6	0.989742747148775	0.706226246037618	1.03391026151817	1.00349182298318	0.94833058210215
7176.8	0.991855961970694	0.706171643061095	1.03794772263437	1.00551464778495	0.949336064549107
7177	0.993969176792552	0.705631781806023	1.04010871737202	1.00766106649347	0.950831737347162
7177.2	0.996082391614408	0.705068532134135	1.04213121383739	1.00979921370354	0.952298314940928
7177.4	0.998195606436325	0.704259230847078	1.04514254083198	1.01182203850531	0.953233721683482
7177.6	1.00030882125825	0.703469976527349	1.04821768634227	1.01370023860603	0.954169128426041
7177.8	1.00151247744805	0.702930115272262	1.05024018280768	1.01370565482052	0.955640840467609
7178	1.00267465680218	0.702381918819585	1.0522626792731	1.01389440120989	0.957136513265626
7178.2	1.00473813885295	0.701707341845596	1.05428517573848	1.01703775814188	0.961600711891658
7178.4	1.00685135367481	0.701012794687731	1.05630767220385	1.02013101702163	0.965951463670707
7178.6	1.00896456849673	0.699934018988717	1.05833016866923	1.02215384182336	0.96595309365414
7178.8	1.01107778331865	0.698857467088959	1.0603526651346	1.02417666662509	0.965954723637573
7179	1.01331563629459	0.697838577564075	1.06149538719623	1.02619949142687	0.967353249423004
7179.2	1.01550739836282	0.696819688039191	1.06262252997591	1.02822231622864	0.968848922221022
7179.4	1.01643191264343	0.695425864722715	1.0646172894523	1.03024514103036	0.970828265436356
7179.6	1.01740340400007	0.693996136312844	1.06663978591768	1.03226342970136	0.972814563247688
7179.8	1.01975447152675	0.692782610513331	1.06866228238305	1.03316554351412	0.973812221774174
7180	1.02209958275903	0.691569426331973	1.07068477884843	1.03406765732688	0.974949787211911
7180.2	1.02421279758095	0.691029565076886	1.07080948024967	1.03608000837186	0.979153412611388
7180.4	1.02632601240287	0.690489703821799	1.07081759197507	1.03810283317359	0.983357038010864
7180.6	1.02843922722474	0.68728630703093	1.07082570370047	1.04024883985494	0.983573214563746
7180.8	1.03055031410054	0.684050497567986	1.07083381542587	1.04238739909228	0.983574844547179
7181	1.0324257137617	0.683579477579049	1.07171190273313	1.04441022389401	0.984067099543921
7181.2	1.03430217314031	0.683174323449521	1.07265264452106	1.04637170636552	0.984641288374596
7181.4	1.03760502710441	0.681989788119192	1.07266075624646	1.04749797668682	0.988627032530248
7181.6	1.04090788106852	0.680776262319677	1.07266886797186	1.04867355280683	0.992571538105064
7181.8	1.04184788351027	0.680075777167665	1.07267697969726	1.0506963776086	0.995841386745419
7182	1.04277239779089	0.679401200193691	1.07268509142266	1.0526727591509	0.999111235385774
7182.2	1.04603874028472	0.678853183608123	1.07380329006386	1.05357487296366	1.00019317763893
7182.4	1.04934159424882	0.678313322353037	1.07493043284355	1.0544832738522	1.00119083616542
7182.6	1.05148170231473	0.677648588675891	1.07496268365435	1.05560954417351	1.00268607430119
7182.8	1.05359491713664	0.676974011701902	1.07497079537975	1.05671942493465	1.00422795712952
7183	1.0557081319585	0.675213455623745	1.07497890710515	1.05672484114914	1.00703091739032
7183.2	1.05782134678036	0.673350796109407	1.07498701883055	1.05673025736364	1.00983387765111
7183.4	1.05993456160228	0.67146339082908	1.07499513055595	1.05673567357813	1.01140713766054
7183.6	1.06204777642421	0.669583284503846	1.07500324228134	1.05674108979263	1.01290281045856
7183.8	1.06620288428692	0.668504508804834	1.07312399650298	1.05674650600712	1.01391198753468
7184	1.07045812610475	0.667425733105823	1.0711183031489	1.05675192222161	1.01492268592868
7184.2	1.07268565634962	0.666212644806329	1.07097171475767	1.05675733843611	1.01691637299823
7184.4	1.07479887117153	0.664999119006819	1.07097982648307	1.05683448255547	1.01881182639952
7184.6	1.07691208599341	0.664846695880378	1.07098793820847	1.05773659636823	1.01881345638296
7184.8	1.07902530081527	0.66471093022523	1.07098021128179	1.05857899191125	1.01881508636639
7185	1.08003238451585	0.663658726709991	1.06986947086049	1.05858440812574	1.02024295185363
7185.2	1.08095689879649	0.662579951011008	1.06875901632918	1.05858982434024	1.02173862465164
7185.4	1.08210046864071	0.6624060395362	1.06876712805458	1.05859524055473	1.02323429744966
7185.6	1.08326264799482	0.662270273881051	1.06877523977998	1.05860065676923	1.02470302118826
7185.8	1.08633855440183	0.661114056402174	1.06790032507032	1.05860607298372	1.02520266544322
7186	1.08951859170606	0.659900530602664	1.0670133407678	1.05864153269073	1.02572988358458
7186.2	1.08949282060011	0.659316623525183	1.06699696931178	1.05976780301206	1.02666529032714
7186.4	1.08949771272201	0.658776762270096	1.06700508103718	1.06085207943375	1.02760069706969
7186.6	1.09161092754394	0.658601750596754	1.06508213942022	1.05883950730886	1.02763166675492
7186.8	1.09371816189234	0.658412909798231	1.06307644606619	1.05682729700867	1.02763329673836
7187	1.09488034124648	0.656660297613916	1.06107075271212	1.05571168018052	1.02763492672179
7187.2	1.09604252060061	0.654916209683948	1.05906505935804	1.05459606335237	1.02763655670522
7187.4	1.09483541801387	0.653702683884433	1.05789243196473	1.05370181972014	1.02763818668865
7187.6	1.09362263305141	0.652491585649416	1.05678169154342	1.05281042381743	1.02763981667209
7187.8	1.09358183607732	0.65195172439433	1.05669688065974	1.0527926694258	1.02764144665552
7188	1.09355606497137	0.651411863139244	1.05668560112446	1.0527980856403	1.02764307663895
7188.2	1.09144161542565	0.650738488680662	1.05579861682194	1.05280350185479	1.02764470662239
7188.4	1.08927989298842	0.650063911706673	1.05490988824084	1.05273486102022	1.02764633660582
7188.6	1.08918356732873	0.65004842006852	1.05379914781953	1.05161924419206	1.02764796658925
7188.8	1.08915779622278	0.650047335763831	1.05268840739823	1.05056299445871	1.02764959657268
7189	1.08708686319508	0.649525889133985	1.05268968831226	1.0505684106732	1.02765122655612
7189.2	1.08492514075785	0.648986027878911	1.05269780003766	1.05053822985311	1.02765285653955
7189.4	1.08276341832056	0.647161564235809	1.05073207034009	1.04964683395043	1.02765448652298
7189.6	1.08060169588325	0.645274158955422	1.04872637698601	1.04877925448504	1.02765611650641
7189.8	1.07954995580928	0.644148000518935	1.04866627251398	1.04878467069953	1.0301391246025
7190	1.07857449874297	0.643069224819928	1.04867438423938	1.04877518598335	1.03254932677197
7190.2	1.07737937397006	0.642858807287479	1.04783001897898	1.04765956915517	1.0325509567554
7190.4	1.0761665890076	0.642682093059237	1.04694303467647	1.04654437424623	1.03255258673884
7190.6	1.07408522121539	0.64160331736025	1.04689611377118	1.04767064456754	1.03255421672227
7190.8	1.07192349877811	0.640533649996718	1.04690422549658	1.04879691488884	1.0325558467057
7191	1.0696411298092	0.639859073022729	1.04505001464619	1.04771097419562	1.03255747668914
7191.2	1.06734757522597	0.639179069561109	1.04304432129212	1.04659535736747	1.03256432261956
7191.4	1.06518585278868	0.637965543761597	1.04179002336374	1.04564347722313	1.03306396687452
7191.6	1.06302413035138	0.636752017962079	1.04062755264282	1.0446827499949	1.03351855567075
7191.8	1.06086240791409	0.636748338745669	1.04063566436822	1.04356713316675	1.03305329727462
7192	1.0587006854768	0.636747254440979	1.04064377609362	1.04252533214819	1.03258803887849
7192.2	1.05653896303951	0.636348131796278	1.04065188781902	1.04253074836269	1.03256725658973
7192.4	1.05437724060222	0.63594297766676	1.04065999954442	1.04253616457718	1.03256888657317
7192.6	1.05337690311613	0.635668815049708	1.03867882654917	1.04254158079168	1.0325705165566
7192.8	1.05240144604984	0.635398359453225	1.03667313319514	1.04246765581079	1.03255997599707
7193	1.0511960375172	0.634222725355049	1.03662847202074	1.04045508368592	1.03206359170897
7193.2	1.04998325255471	0.633009199555533	1.03663658374613	1.03847204511509	1.0314841325986
7193.4	1.04786076593436	0.63294459789449	1.03578535424923	1.03758064921239	1.02961820906379
7193.6	1.04569904349706	0.6329435135898	1.03489836994671	1.03668629236045	1.02775228552898
7193.8	1.04353732105977	0.632438766894929	1.03379967066131	1.03557067553229	1.02769034615851
7194	1.04137559862248	0.631898905639842	1.03268893024001	1.03445508147491	1.02769197614194
7194.2	1.04010289119038	0.631195967636672	1.0307438379991	1.0335636855722	1.02769360612537
7194.4	1.03889010622789	0.630484281606666	1.02873814464503	1.03267228966948	1.02769523610881
7194.6	1.03597423265762	0.629944420351591	1.02770834590718	1.03067433154595	1.02769686609224
7194.8	1.03291352523506	0.629413017520405	1.02676158845757	1.02866175942108	1.02769849607567
7195	1.02956647203863	0.629411933215715	1.02565084803624	1.02745456487831	1.02676016894611
7195.2	1.02627093875382	0.629408887226201	1.0245501129005	1.02620329444307	1.02576577038649
7195.4	1.02529548168751	0.628734310252211	1.0245582246259	1.0241907223182	1.02233128662781
7195.6	1.02430348991741	0.628059733278218	1.0245663363513	1.02231201965301	1.01890310547177
7195.8	1.02190462659473	0.628052215134934	1.02257030361715	1.0223174358675	1.0189047354552
7196	1.01950589557211	0.628051130830244	1.02056461026312	1.02227525517652	1.01885746593565
7196.2	1.01734417313482	0.628050046525555	1.01855891690905	1.02138385927383	1.01792531915996
7196.4	1.01518245069754	0.628048962220865	1.01655322355497	1.02044768655296	1.01699317238427
7196.6	1.01302072826024	0.628177820141272	1.01562948288	1.01843511442803	1.0150475426596
7196.8	1.01085900582294	0.628311408596986	1.01474249857748	1.01647695123711	1.01305711555692
7197	1.00869728338566	0.628829582713419	1.01364221304985	1.0164823674516	1.01255160336159
7197.2	1.00653556094837	0.629367137918214	1.01253147262854	1.0164601426057	1.01204209770687
7197.4	1.00437383851113	0.629398921559439	1.01058003592583	1.01444757048078	1.01110995093118
7197.6	1.00221211607388	0.629397837254749	1.00857434257174	1.01243499835585	1.01017780415549
7197.8	1.00118560011139	0.62939675295006	1.00843211453118	1.01042242623098	1.00965327548677
7198	1.00021014304508	0.62939566864537	1.00844022625658	1.0084098541061	1.00915689119866
7198.2	0.997886932557024	0.629394584340681	1.00649782192015	1.00639728198123	1.00672495591674
7198.4	0.995488069234334	0.629393500035991	1.00438623717487	1.00438470985636	1.00424433846302
7198.6	0.995309927696795	0.629392415731302	1.00349925287235	1.00433921455391	1.00275192563187
7198.8	0.995284156590847	0.629398883636168	1.00261178454751	1.00418332518523	1.00130478559057
7199	0.997597818582435	0.630609545031649	1.00150104412621	1.00217075306035	1.00083952719444
7199.2	1.0000050414065	0.631820206427131	1.00039030370491	1.00021823968047	1.00037426879832
7199.4	0.99997927030055	0.631827764064183	0.998395114835777	0.999102622852324	0.998461048577567
7199.6	0.999979310198175	0.631826679759493	0.996389421481693	0.997938700931192	0.996470621474882
7199.8	1.00090382447879	0.633013205104035	0.994383728127662	0.995926128806264	0.994971036716623
7200	1.00179352781062	0.634223866499514	0.992378034773633	0.993913556681339	0.993489490441684
7200.2	1.00081807074434	0.634263112397065	0.991446529950374	0.99190098455647	0.992495091882061
7200.4	0.999875802352264	0.634262028092376	0.990559545647855	0.989944721831139	0.991450109503254
7200.6	1.00294065334654	0.63374698792994	0.989460813049178	0.989950138045635	0.989584185968437
7200.8	1.00600474175453	0.633207126674867	0.988350072627877	0.989912880441778	0.987718262433628
7201	1.00811795657644	0.634821993640164	0.986404847144491	0.987003238451866	0.986691916198707
7201.2	1.01023117139835	0.636570985495344	0.984399153790412	0.984095204238874	0.985697517639085
7201.4	1.01140024165189	0.636696292120567	0.982393460436382	0.982082632114001	0.984703119079439
7201.6	1.012562421006	0.636717690157823	0.980387767082347	0.980070059989119	0.983610704182656
7201.8	1.01466048899301	0.637389883771014	0.980203310140021	0.978944412384762	0.9798772271296
7202	1.01677370381493	0.638059346269463	0.980193113683588	0.97782879555661	0.976143750076543
7202.2	1.01981574056885	0.638596901474258	0.978187420329509	0.976877260823135	0.974987983157108
7202.4	1.02288059156311	0.639134456679053	0.976181726975429	0.975916188184045	0.973993584597483
7202.6	1.02617597538751	0.63967201188385	0.97417603362139	0.97480057135586	0.972999186037855
7202.8	1.0294788293516	0.640209567088644	0.972170340267361	0.973624051063864	0.971998050213377
7203	1.03049524578477	0.639675956911683	0.970164646913282	0.97161147893899	0.970505637382224
7203.2	1.03141976006539	0.639136095656596	0.968158953559202	0.969598906814118	0.969017870003854
7203.4	1.03234427434601	0.63912513462531	0.967235055261436	0.967586334689248	0.967618834848607
7203.6	1.03326878862663	0.639124050320621	0.966348070958918	0.965658416035747	0.966219799693353
7203.8	1.03419330290725	0.639122966015931	0.964394806353246	0.965663832250242	0.966158471566683
7204	1.03511781718787	0.639121881711242	0.962389112999217	0.965611362866875	0.966160101550116
7204.2	1.03604233146849	0.640279341464043	0.961223874568666	0.963598790741997	0.962706057990239
7204.4	1.0369668457491	0.641490002859524	0.960113134147363	0.961603831633626	0.959290047377125
7204.6	1.03789136002973	0.641558314348813	0.958174379222005	0.960712435730913	0.958295648817498
7204.8	1.03881587431034	0.641557230044124	0.956168685867929	0.959823347619847	0.957334963748552
7205	1.03974038859096	0.641556145739434	0.955997921547144	0.959828763834342	0.956869705352425
